Repository: Bin-Cao/TCGPR

🤝🤝🤝 Please star ⭐️ it for promoting open source projects 🌍 ! Thanks !

## If you are using this code, please cite the repo:
+ Processing (paper)



Source code : [![](https://img.shields.io/badge/PyPI-caobin-blue)](https://pypi.org/project/PyTcgpr/) Written using Python, which is suitable for operating systems, e.g., Windows/Linux/MAC OS etc.

## Algorithm Intro / 算法介绍

See [Introduction](https://github.com/Bin-Cao/TCGPR/blob/main/Intro/TCGPR.pdf)

## Checking / 查看
    pip show PyTcgpr

## Updating / 更新
    pip install --upgrade PyTcgpr

## Structure / 结构

``` javascript
PyTcgpr/
    __init__.py
    TCGPR.py
    data/
        OutliersIdentification.py
        DatasetPartition.py
    feature/
        FeaturesSelection.py
```

## Running / 运行

+ Data Screening module | Partition
``` javascript
from PyTcgpr import TCGPR
dataSet = "data.csv"
initial_set_cap = 3
sampling_cap =2
up_search = 500
CV = 'LOOCV'
Task = 'Partition'
TCGPR.fit(
    filePath = dataSet, initial_set_cap = initial_set_cap,Task=Task, sampling_cap = sampling_cap,
    up_search = up_search, CV=CV
        )

# note: default setting of Mission = 'DATA', No need to declare
```
+ Data Screening module | Identification
``` javascript
from PyTcgpr import TCGPR
dataSet = "data.csv"
sampling_cap =2
up_search = 500
Task = 'Identification'
CV = 'LOOCV'
TCGPR.fit(
    filePath = dataSet, Task = Task, sampling_cap = sampling_cap,
    up_search = up_search,CV=CV
        )

# note: default setting of Mission = 'DATA', No need to declare; initial_set_cap is masked 
```
+ Feature Selection module
``` javascript
from PyTcgpr import TCGPR
dataSet = "data.csv"
sampling_cap =2
Mission = 'FEATURE'
up_search = 500
CV = 'LOOCV'
TCGPR.fit(
    filePath = dataSet, Mission = 'FEATURE', initial_set_cap = initial_set_cap, sampling_cap = sampling_cap,
    up_search = up_search,CV=CV
        )

# note: for feature selection, Mission should be declared as Mission = 'FEATURE' ! 
```

## Parameters / 参数
``` javascript
    :param Mission : str, the mission of TCGPR, 
        default Mission = 'DATA' for data screening. 
        Mission = 'FEATURE' for feature selection.

    :param filePath: the input dataset in csv format

    :param initial_set_cap: 
    for Mission = 'DATA':
        if Task = 'Partition':
        initial_set_cap : the capacity of the initial dataset
        int, default = 3, recommend = 3-10
        or a list : 
        i.e.,  
        [3,4,8], means the 4-th, 5-th, 9-th datum will be collected as the initial dataset
        elif Task = 'Identification':
        param initial_set_cap is masked 
    for Mission = 'FEATURE':
        initial_set_cap : the capacity of the initial featureset
        int, default = 1, recommend = 1-5
        or a list : i.e.,  
        [3,4,8], means the 4-th, 5-th, 9-th feature will be selected as the initial characterize

    :param sampling_cap: 
    for Mission = 'DATA':
        int, the number of data added to the updating dataset at each iteration, default = 1, recommend = 1-5
    for Mission = 'FEATURE':
        int, the number of features added to the updating feature set at each iteration, default = 1, recommend = 1-3

    :param measure :Correlation criteria, default 'Pearson' means R values are used
        or measure = 'Determination' means R^2 values are used

    :param ratio: 
    for Mission = 'DATA':
        if Task = 'Partition':
        tolerance, lower boundary of R is (1-ratio)Rmax, default = 0.2, recommend = 0~0.3
        elif Task = 'Identification':
        tolerance, lower boundary of R is (1+ratio)R[last], default = 0.0, recommend = -0.01~0.01
    for Mission = 'FEATURE':
        tolerance, lower boundary of R is (1+ratio)R[last], default = -0.01, recommend = -0.01~0.01

    :param target:
    used in feature selection when Mission = 'FEATURE'
        int, default 1, the number of target in regression mission
        target = 1 for single_task regression and =k for k_task regression (Multiobjective regression)
    otherwise : param target is masked 
    
    :param weight
    a weight imposed on R value in calculating GGMF, default = .2 , recommend =  .1-1
    i.e.,
        weight * (1-R) +  mean / std (mean, std is the mean and standard deviation of length scales) 

    :param up_search: 
    for Mission = 'DATA':
        up boundary of candidates for brute force search, default = 5e2 , recommend =  2e2-2e3
    for Mission = 'FEATURE':
        up boundary of candidates for brute force search, default = 10 , recommend = 10-20

    :param exploit_coef: constrains to the magnitude of variance in Cal_EI function, default = 2, recommend = 2

    :param exploit_model: boolean, default, False
        exploit_model == True, the searching direction will be R only! GGMF will not be used!

    :param CV: cross validation, default = 10
        e.g. (int) CV = 5,10,... or str CV = 'LOOCV' for leave one out cross validation
```

File: Template/Feature selection/Dataset selected by TCGPR 2023.1.28-12.17.50.csv
Ni,Al,Mn,Fe,HV
22.2,0.0,0.0,22.2,220
20.0,10.0,0.0,20.0,440
20.0,20.0,0.0,20.0,801
20.0,20.0,0.0,10.0,755
19.6,19.6,0.0,11.8,754
10.0,20.0,0.0,20.0,708
25.0,16.7,0.0,16.7,586
30.8,15.4,0.0,15.4,395
16.7,16.7,0.0,16.7,741
15.4,15.4,0.0,15.4,586
16.7,16.7,0.0,25.0,635
15.4,15.4,0.0,30.8,639
16.7,25.0,0.0,16.7,665
15.4,30.8,0.0,15.4,615
19.0,0.0,19.0,19.0,151
18.2,0.0,18.2,18.2,186
17.4,0.0,17.4,17.4,342
16.7,0.0,16.7,16.7,650
19.6,2.0,19.6,19.6,180
19.2,3.8,19.2,19.2,171
18.6,7.1,18.6,18.6,182
18.4,7.9,18.4,18.4,183
18.2,8.9,18.2,18.2,220
18.0,10.1,18.0,18.0,278
17.8,11.0,17.8,17.8,405
17.6,12.0,17.6,17.6,486
17.4,13.0,17.4,17.4,530
17.2,13.9,17.2,17.2,539
17.0,15.0,17.0,17.0,533
16.8,16.0,16.8,16.8,535
16.0,20.0,16.0,16.0,539
11.1,11.1,22.2,33.3,396
11.6,7.0,23.3,34.9,297
0.0,22.2,0.0,22.2,857
23.8,23.8,0.0,23.8,549
22.2,22.2,0.0,22.2,622
20.8,20.8,0.0,20.8,854
20.0,20.0,0.0,20.0,905
0.0,0.0,0.0,25.0,134
0.0,7.0,0.0,23.3,180
0.0,11.1,0.0,22.2,207
0.0,16.7,0.0,20.8,271
0.0,24.5,0.0,18.9,476
0.0,27.3,0.0,18.2,510
0.0,31.0,0.0,17.2,557
0.0,33.3,0.0,16.7,567
0.0,36.5,0.0,15.9,603
0.0,38.5,0.0,15.4,624
0.0,41.2,0.0,14.7,657
0.0,42.9,0.0,14.3,644
22.2,0.0,0.0,22.2,172
17.5,8.8,0.0,17.5,272
16.9,8.5,0.0,16.9,321
16.4,8.2,0.0,16.4,458
15.9,7.9,0.0,15.9,590
15.4,7.7,0.0,15.4,636
14.9,7.5,0.0,14.9,646
14.5,7.2,0.0,14.5,664
14.1,7.0,0.0,14.1,657

File: Template/Feature selection/dataset.csv
Co,Cr,Fe,Ni,Mo,Al,Mn,V,Cu,Ti,W,HV
22.2,22.2,22.2,22.2,11.1,0,0,0,0,0,0,220
20,20,20,20,10,10,0,0,0,0,0,440
10,20,20,20,10,20,0,0,0,0,0,801
20,20,10,20,10,20,0,0,0,0,0,755
19.6,19.6,11.8,19.6,9.8,19.6,0,0,0,0,0,754
20,20,20,10,10,20,0,0,0,0,0,708
16.7,16.7,16.7,25,8.3,16.7,0,0,0,0,0,586
15.4,15.4,15.4,30.8,7.7,15.4,0,0,0,0,0,395
25,16.7,16.7,16.7,8.3,16.7,0,0,0,0,0,741
30.8,15.4,15.4,15.4,7.7,15.4,0,0,0,0,0,586
16.7,16.7,25,16.7,8.3,16.7,0,0,0,0,0,635
15.4,15.4,30.8,15.4,7.7,15.4,0,0,0,0,0,639
16.7,16.7,16.7,16.7,8.3,25,0,0,0,0,0,665
15.4,15.4,15.4,15.4,7.7,30.8,0,0,0,0,0,615
19,19,19,19,0,0,19,4.8,0,0,0,151
18.2,18.2,18.2,18.2,0,0,18.2,9.1,0,0,0,186
17.4,17.4,17.4,17.4,0,0,17.4,13,0,0,0,342
16.7,16.7,16.7,16.7,0,0,16.7,16.7,0,0,0,650
19.6,19.6,19.6,19.6,0,2,19.6,0,0,0,0,180
19.2,19.2,19.2,19.2,0,3.8,19.2,0,0,0,0,171
18.6,18.6,18.6,18.6,0,7.1,18.6,0,0,0,0,182
18.4,18.4,18.4,18.4,0,7.9,18.4,0,0,0,0,183
18.2,18.2,18.2,18.2,0,8.9,18.2,0,0,0,0,220
18,18,18,18,0,10.1,18,0,0,0,0,278
17.8,17.8,17.8,17.8,0,11,17.8,0,0,0,0,405
17.6,17.6,17.6,17.6,0,12,17.6,0,0,0,0,486
17.4,17.4,17.4,17.4,0,13,17.4,0,0,0,0,530
17.2,17.2,17.2,17.2,0,13.9,17.2,0,0,0,0,539
17,17,17,17,0,15,17,0,0,0,0,533
16.8,16.8,16.8,16.8,0,16,16.8,0,0,0,0,535
16,16,16,16,0,20,16,0,0,0,0,539
0,22.2,33.3,11.1,0,11.1,22.2,0,0,0,0,396
0,23.3,34.9,11.6,0,7,23.3,0,0,0,0,297
22.2,22.2,22.2,0,11.1,22.2,0,0,0,0,0,857
0,23.8,23.8,23.8,4.8,23.8,0,0,0,0,0,549
0,22.2,22.2,22.2,11.1,22.2,0,0,0,0,0,622
0,20.8,20.8,20.8,16.7,20.8,0,0,0,0,0,854
0,20,20,20,20,20,0,0,0,0,0,905
25,25,25,0,0,0,0,0,25,0,0,134
23.3,23.3,23.3,0,0,7,0,0,23.3,0,0,180
22.2,22.2,22.2,0,0,11.1,0,0,22.2,0,0,207
20.8,20.8,20.8,0,0,16.7,0,0,20.8,0,0,271
18.9,18.9,18.9,0,0,24.5,0,0,18.9,0,0,476
18.2,18.2,18.2,0,0,27.3,0,0,18.2,0,0,510
17.2,17.2,17.2,0,0,31,0,0,17.2,0,0,557
16.7,16.7,16.7,0,0,33.3,0,0,16.7,0,0,567
15.9,15.9,15.9,0,0,36.5,0,0,15.9,0,0,603
15.4,15.4,15.4,0,0,38.5,0,0,15.4,0,0,624
14.7,14.7,14.7,0,0,41.2,0,0,14.7,0,0,657
14.3,14.3,14.3,0,0,42.9,0,0,14.3,0,0,644
22.2,22.2,22.2,22.2,0,0,0,0,11.1,0,0,172
17.5,17.5,17.5,17.5,0,8.8,0,0,17.5,3.5,0,272
16.9,16.9,16.9,16.9,0,8.5,0,0,16.9,6.8,0,321
16.4,16.4,16.4,16.4,0,8.2,0,0,16.4,9.8,0,458
15.9,15.9,15.9,15.9,0,7.9,0,0,15.9,12.7,0,590
15.4,15.4,15.4,15.4,0,7.7,0,0,15.4,15.4,0,636
14.9,14.9,14.9,14.9,0,7.5,0,0,14.9,17.9,0,646
14.5,14.5,14.5,14.5,0,7.2,0,0,14.5,20.3,0,664
14.1,14.1,14.1,14.1,0,7,0,0,14.1,22.5,0,657
